Repository: FreeCAD/Supplemental-Materials

<div align = 'center' >

# Supplemental Materials

A materials database that supplements the core 
materials provided by the FreeCAD application.
</div>
The FreeCAD material system is designed to 
handle a wide range of materials. While 
the FreeCAD application comes with a core set 
of predefined materials, these were never 
intended to limit the materials you could 
describe or use in you FreeCAD designs. New 
materials will be added here instead of as 
part of the FreeCAD application.

By using this repository you'll get the latest 
materials as they become available.

## Information
» [Adding materials][Usage]  
» [Details about the material licenses][Licensing]  

[Licensing]: https://github.com/FreeCAD/SupplementalMaterials/wiki/Licensing
[Usage]: https://github.com/FreeCAD/SupplementalMaterials/wiki/Usage

File: freecad/Supplemental_Materials/Resources/Materials/Physical/Metal/Aluminum/Aluminum-6061-T6.FCMat
---
General:
  UUID: "398762bf-31e0-41da-a37c-0443a9f93df9"
  Author: "sliptonic"
  License: "CC-BY-SA-4.0"
  Name: "Aluminum 6061-T6"
  Description: >-
    Precipitation-hardened wrought aluminum-magnesium-silicon alloy (Al-Mg-Si),
    one of the most common general-purpose structural aluminum alloys.
    Physical and mechanical properties: Wikipedia article "6061 aluminium alloy"
    (CC-BY-SA-4.0), accessed 2026-05.
    Machinability data derived from FreeCAD core 'AluminumWroughtAlloy.FCMat'
    (Jonas Bähr, CC-BY-3.0, sourced from Tabellenbuch Zerspantechnik
    ISBN 978-3-7585-1315-2). The 50% "favorable condition" multiplier on the
    carbide surface speed in the source has been removed to give a more
    conservative uncoated-carbide roughing default; original 180 m/min base
    value is used instead of the bumped 270 m/min.
    Values are typical room-temperature properties. Specific lot/temper data
    may deviate; consult vendor mill certificates for safety-critical use.
  SourceURL: "https://en.wikipedia.org/wiki/6061_aluminium_alloy"
  Tags:
    - "Aluminum"
    - "6061"
    - "T6"
    - "Wrought"
    - "Al-Mg-Si"
    - "UNS A96061"
Inherits:
  Aluminum:
    UUID: "d1f317f0-5ffa-4798-8ab3-af2ff0b5182c"
Models:
  Father:
    UUID: '9cdda8b6-b606-4778-8f13-3934d8668e67'
    Father: "Metal"
  MaterialStandard:
    UUID: '1e2c0088-904a-4537-925f-64064c07d700'
    KindOfMaterial: "Aluminium"
    MaterialNumber: "A96061"
    StandardCode: "UNS"
  LinearElastic:
    UUID: '7b561d1d-fb9b-44f6-9da9-56a4f74d7536'
    Density: "2700 kg/m^3"
    PoissonRatio: "0.33"
    ShearModulus: "26 GPa"
    UltimateTensileStrength: "310 MPa"
    YieldStrength: "270 MPa"
    YoungsModulus: "69 GPa"
  Thermal:
    UUID: '9959d007-a970-4ea7-bae4-3eb1b8b883c7'
    SpecificHeat: "897 J/kg/K"
    ThermalConductivity: "152 W/m/K"
    ThermalExpansionCoefficient: "0.0000232 m/m/K"
  Machinability:
    UUID: '9d81fcb2-bf81-48e3-bb57-d45ecf380096'
    SurfaceSpeedHSS: '120 m/min'
    SurfaceSpeedCarbide: '180 m/min'
    UnitCuttingForce: '641 N/mm^2'
    ChipThicknessExponent: 0.27
