Repository: FreeCAD/Supplemental-Materials

<div align = 'center' >

# Supplemental Materials

A materials database that supplements the core 
materials provided by the FreeCAD application.
</div>
The FreeCAD material system is designed to 
handle a wide range of materials. While 
the FreeCAD application comes with a core set 
of predefined materials, these were never 
intended to limit the materials you could 
describe or use in you FreeCAD designs. New 
materials will be added here instead of as 
part of the FreeCAD application.

By using this repository you'll get the latest 
materials as they become available.

## Information
» [Adding materials][Usage]  
» [Details about the material licenses][Licensing]  

[Licensing]: https://github.com/FreeCAD/SupplementalMaterials/wiki/Licensing
[Usage]: https://github.com/FreeCAD/SupplementalMaterials/wiki/Usage

File: freecad/Supplemental_Materials/Resources/Materials/Physical/Metal/Copper/Copper-102.FCMat
---
# File created by FreeCAD 1.0.2 Revision: 39319 (Git)
General:
  UUID: "1b714d0b-ed2b-4130-86cf-f2282658e2be"
  Name: "Copper-102"
  Author: "Joe Da Silva"
  License: "LGPL-2.1-or-later"
  SourceURL: "https://copper.org/publications/pub_list/pdf/144-8-mechanical.pdf"
  ReferenceSource: "144-8-mechanical.pdf"
  Tags:
    - "C10200"
    - "Oxygen Free"
    - "Wrought"
    - "Coppers"
    - "Cold drawn"
  Description: >
    Copper-102, Oxygen Free, Cold drawn 60%.
    Cu≥99.95% Pb=4ppm Fe=4ppm Sn=1ppm Ni=4ppm P=1ppm. IACS=101%.
    Values for 295°K imported from 'cda144-8-mechanical-low-temperature.pdf'
    with permission and credit to the 'Copper Development Association' (CDA).
    For your own production accuracy, please use values provided by the
    material vendors you are working with.
    Machinability data added 2026-05: cutting speeds derived from
    CDA machinability rating of 20% (relative to C36000 free-cutting
    brass = 100%) applied to a baseline of HSS 120 m/min, Carbide 250
    m/min. Unit cutting force (k_c1.1) and chip-thickness exponent (m_c)
    use widely-published Kienzle reference values for the pure copper class.
    Specific lot conditions can shift these values significantly.
Inherits:
  Copper:
    UUID: "524cad9b-b841-4037-9851-badeca7dcee2"
Models:
  Father:
    UUID: '9cdda8b6-b606-4778-8f13-3934d8668e67'
    Father: "Metal"
  MaterialStandard:
    UUID: '1e2c0088-904a-4537-925f-64064c07d700'
    KindOfMaterial: "Cold drawn"
    StandardCode: "Copper-102"
  ExtendedLinearElastic:
    UUID: 'ffa38f76-6c33-45ef-a254-cebe76317f72'
    BulkModulus: "137 GPa"
    Density: "8940 kg/m^3"
    PoissonRatio: "0.344"
    UltimateStrain: "2.8"
    UltimateTensileStrength: "334 MPa"
    YieldStrain: "1.7"
    YieldStrength: "323 MPa"
    Elongation: "17"
    FractureStrength: "243 MPa"
    ReductionOfArea: "77"
    YoungsModulus: "119 GPa"
  Thermal:
    UUID: '9959d007-a970-4ea7-bae4-3eb1b8b883c7'
    SpecificHeat: "385 J/kg/K"
    ThermalConductivity: "391 W/m/K"
    ThermalExpansionCoefficient: "16.9 µm/m/K"
    ThermalExpansionReferenceTemperature: "293.00 K"
  Electromagnetic:
    UUID: 'b2eb5f48-74b3-4193-9fbb-948674f427f3'
    ElectricalConductivity: "58.58 MS/m"
    RelativePermeability: "0.99999999896"
  Hardness:
    UUID: '3d1a6141-d032-4d82-8bb5-a8f339fff8ad'
    Hardness: "48"
    HardnessUnits: "HRB"
  Toughness:
    UUID: '5bd8188b-2e72-4891-b9fb-7c5abc62ff2d'
    ImpactCharpy: "130 J"
    NotchConcentration: "5.0"
    NotchTensileStrength: "522 MPa"
  IsotropicLinearElasticArrays:
    UUID: '2afbba4b-55c0-4c4a-a6dc-4f5716cc5571'
    ElasticProperties:
      - [["295 K", "137 GPa",   "0.344",  "", "119 GPa"],
         ["273 K", "137.6 GPa", "0.343",  "", ""],
         ["195 K", "139.5 GPa", "0.3406", "", ""],
         ["76 K",  "141.5 GPa", "0.338",  "", "138 GPa"],
         ["20 K",  "142 GPa",   "0.3376", "", ""],
         ["4 K",   "142 GPa",   "0.3376", "", "152 GPa"]]
  LinearElasticArrays:
    UUID: '767bb39f-f32b-4401-88e3-1d019e6056a1'
    PlasticUniaxialProperties:
      - [["295 K", "2.8", "334 MPa", "1.70", "323 MPa", "17.0", "243 MPa", "77.0"],
         ["195 K", "5.0", "365 MPa", "1.40", "343 MPa", "20.0", "243 MPa", "74.0"],
         ["76 K", "18.5", "458 MPa", "0.39", "375 MPa", "29.0", "321 MPa", "78.0"],
         ["20 K", "18.9", "514 MPa", "0.39", "403 MPa", "42.0", "379 MPa", "76.0"],
         ["4 K",  "25.7", "514 MPa", "0.39", "404 MPa", "41.0", "357 MPa", "75.0"]]
  ToughnessArrays:
    UUID: '930ae69e-f51e-4cb4-831f-05f233fc0360'
    PlasticTriaxialProperties:
      - [["295 K", "130 J", "522 MPa", "5.0"],
         ["195 K", "137 J", "567 MPa", "5.0"],
         ["76 K",  "129 J", "645 MPa", "5.0"],
         ["20 K",  "114 J", "706 MPa", "5.0"],
         ["4 K",   "",      "694 MPa", "5.0"]]
  Machinability:
    UUID: '9d81fcb2-bf81-48e3-bb57-d45ecf380096'
    SurfaceSpeedHSS: '24 m/min'
    SurfaceSpeedCarbide: '50 m/min'
    UnitCuttingForce: '1500 N/mm^2'
    ChipThicknessExponent: 0.18

File: freecad/Supplemental_Materials/Resources/Materials/Physical/Metal/Copper/Copper-122a.FCMat
---
# File created by FreeCAD 1.0.2 Revision: 39319 (Git)
General:
  UUID: "e626d02d-48b6-4d2f-a960-1cc7a9b11656"
  Name: "Copper-122a"
  Author: "Joe Da Silva"
  License: "LGPL-2.1-or-later"
  SourceURL: "https://copper.org/publications/pub_list/pdf/144-8-mechanical.pdf"
  ReferenceSource: "144-8-mechanical.pdf"
  Tags:
    - "C12200"
    - "Annealed"
    - "Coppers"
    - "Phosphorus"
  Description: >
    Copper-122, Phosphorus Deoxidized (DHP), High Residual Phosphorus, Annealed.
    Cu≥99.9% Pb=0.0002% Fe=0.003% Sn=0.00035% Zn=0.001% P=0.028%
    Ag,Bi,Sb,Mn,As,Ni=(trace). IACS=85%.
    Values for 295°K imported from 'cda144-8-mechanical-low-temperature.pdf'
    with permission and credit to the 'Copper Development Association' (CDA).
    For your own production accuracy, please use values provided by the
    material vendors you are working with.
    Machinability data added 2026-05: cutting speeds derived from
    CDA machinability rating of 20% (relative to C36000 free-cutting
    brass = 100%) applied to a baseline of HSS 120 m/min, Carbide 250
    m/min. Unit cutting force (k_c1.1) and chip-thickness exponent (m_c)
    use widely-published Kienzle reference values for the pure copper class.
    Specific lot conditions can shift these values significantly.
Inherits:
  Copper:
    UUID: "524cad9b-b841-4037-9851-badeca7dcee2"
Models:
  Father:
    UUID: '9cdda8b6-b606-4778-8f13-3934d8668e67'
    Father: "Metal"
  MaterialStandard:
    UUID: '1e2c0088-904a-4537-925f-64064c07d700'
    KindOfMaterial: "Annealed"
    StandardCode: "Copper-122"
  ExtendedLinearElastic:
    UUID: 'ffa38f76-6c33-45ef-a254-cebe76317f72'
    Density: "8940 kg/m^3"
    ShearModulus: "44.5 GPa"
    UltimateStrain: "39.7"
    UltimateTensileStrength: "216 MPa"
    YieldStrain: "0.32"
    YieldStrength: "46.2 MPa"
    Elongation: "45"
    FractureStrength: "155 MPa"
    ReductionOfArea: "76"
    YoungsModulus: "104 GPa"
  Thermal:
    UUID: '9959d007-a970-4ea7-bae4-3eb1b8b883c7'
    SpecificHeat: "385 J/kg/K"
    ThermalConductivity: "339 W/m/K"
    ThermalExpansionCoefficient: "16.9 µm/m/K"
    ThermalExpansionReferenceTemperature: "293.00 K"
  Electromagnetic:
    UUID: 'b2eb5f48-74b3-4193-9fbb-948674f427f3'
    ElectricalConductivity: "49.3 MS/m"
  Hardness:
    UUID: '3d1a6141-d032-4d82-8bb5-a8f339fff8ad'
    Hardness: "35"
    HardnessUnits: "HRF"
  Toughness:
    UUID: '5bd8188b-2e72-4891-b9fb-7c5abc62ff2d'
    ImpactCharpy: "150 J"
    NotchConcentration: "5.0"
    NotchTensileStrength: "299 MPa"
  IsotropicLinearElasticArrays:
    UUID: '2afbba4b-55c0-4c4a-a6dc-4f5716cc5571'
    ElasticProperties:
      - [["295 K", "", "", "44.5 GPa", "104 GPa"],
         ["195 K", "", "", "46.9 GPa", "110 GPa"],
         ["76 K",  "", "", "49.6 GPa", "112 GPa"],
         ["20 K",  "", "", "51.3 GPa", "112 GPa"],
         ["4 K",   "", "", "",         "113 GPa"]]
  LinearElasticArrays:
    UUID: '767bb39f-f32b-4401-88e3-1d019e6056a1'
    PlasticUniaxialProperties:
      - [["295 K", "39.7", "216 MPa", "0.32", "46.2 MPa", "45.0", "155 MPa", "76.0"],
         ["195 K", "45.2", "264 MPa", "0.22", "45.5 MPa", "56.0", "146 MPa", "87.0"],
         ["76 K",  "50.8", "349 MPa", "0.22", "51 MPa",   "62.0", "153 MPa", "84.0"],
         ["20 K",  "56.2", "440 MPa", "0.43", "58 MPa",   "68.0", "266 MPa", "83.0"],
         ["4 K",   "57",   "416 MPa", "0.43", "54 MPa",   "65.0", "306 MPa", "81.0"]]
  ToughnessArrays:
    UUID: '930ae69e-f51e-4cb4-831f-05f233fc0360'
    PlasticTriaxialProperties:
      - [["295 K", "150 J", "299 MPa", "5.0"],
         ["195 K", "152 J", "347 MPa", "5.0"],
         ["76 K",  "152 J", "430 MPa", "5.0"],
         ["20 K",  "160 J", "496 MPa", "5.0"],
         ["4 K",   "",      "515 MPa", "5.0"]]
  Machinability:
    UUID: '9d81fcb2-bf81-48e3-bb57-d45ecf380096'
    SurfaceSpeedHSS: '24 m/min'
    SurfaceSpeedCarbide: '50 m/min'
    UnitCuttingForce: '1500 N/mm^2'
    ChipThicknessExponent: 0.18

File: freecad/Supplemental_Materials/Resources/Materials/Physical/Metal/Copper/Copper-122b.FCMat
---
# File created by FreeCAD 1.0.2 Revision: 39319 (Git)
General:
  UUID: "8fdb7f5b-62e7-4489-8fa2-09d55355c5d5"
  Name: "Copper-122b"
  Author: "Joe Da Silva"
  License: "LGPL-2.1-or-later"
  SourceURL: "https://copper.org/publications/pub_list/pdf/144-8-mechanical.pdf"
  ReferenceSource: "144-8-mechanical.pdf"
  Tags:
    - "C12200"
    - "Wrought"
    - "Coppers"
    - "Cold drawn"
    - "Phosphorus"
  Description: >
    Copper-122, Phosphorus Deoxidized (DHP), High Residual Phosphorus, Cold drawn 26%.
    Cu≥99.9% Pb=0.0002% Fe=0.003% Sn=0.00035% Zn=0.001% P=0.028%
    Ag,Bi,Sb,Mn,As,Ni=(trace). IACS=85%.
    Values for 295°K imported from 'cda144-8-mechanical-low-temperature.pdf'
    with permission and credit to the 'Copper Development Association' (CDA).
    For your own production accuracy, please use values provided by the
    material vendors you are working with.
    Machinability data added 2026-05: cutting speeds derived from
    CDA machinability rating of 20% (relative to C36000 free-cutting
    brass = 100%) applied to a baseline of HSS 120 m/min, Carbide 250
    m/min. Unit cutting force (k_c1.1) and chip-thickness exponent (m_c)
    use widely-published Kienzle reference values for the pure copper class.
    Specific lot conditions can shift these values significantly.
Inherits:
  Copper:
    UUID: "524cad9b-b841-4037-9851-badeca7dcee2"
Models:
  Father:
    UUID: '9cdda8b6-b606-4778-8f13-3934d8668e67'
    Father: "Metal"
  MaterialStandard:
    UUID: '1e2c0088-904a-4537-925f-64064c07d700'
    KindOfMaterial: "Cold drawn"
    StandardCode: "Copper-122"
  ExtendedLinearElastic:
    UUID: 'ffa38f76-6c33-45ef-a254-cebe76317f72'
    Density: "8940 kg/m^3"
    UltimateStrain: "1.46"
    UltimateTensileStrength: "357 MPa"
    YieldStrain: "0.63"
    YieldStrength: "341 MPa"
    Elongation: "17"
    FractureStrength: "206 MPa"
    ReductionOfArea: "76"
    YoungsModulus: "130 GPa"
  Thermal:
    UUID: '9959d007-a970-4ea7-bae4-3eb1b8b883c7'
    SpecificHeat: "385 J/kg/K"
    ThermalConductivity: "339 W/m/K"
    ThermalExpansionCoefficient: "16.9 µm/m/K"
    ThermalExpansionReferenceTemperature: "293.00 K"
  Electromagnetic:
    UUID: 'b2eb5f48-74b3-4193-9fbb-948674f427f3'
    ElectricalConductivity: "49.3 MS/m"
  Hardness:
    UUID: '3d1a6141-d032-4d82-8bb5-a8f339fff8ad'
    Hardness: "50"
    HardnessUnits: "HRB"
  Toughness:
    UUID: '5bd8188b-2e72-4891-b9fb-7c5abc62ff2d'
    ImpactCharpy: "152 J"
    NotchConcentration: "5.0"
    NotchTensileStrength: "558 MPa"
  IsotropicLinearElasticArrays:
    UUID: '2afbba4b-55c0-4c4a-a6dc-4f5716cc5571'
    ElasticProperties:
      - [["295 K", "", "", "", "130 GPa"],
         ["195 K", "", "", "", "137 GPa"],
         ["76 K",  "", "", "", "140 GPa"],
         ["20 K",  "", "", "", "143 GPa"],
         ["4 K",   "", "", "", "145 GPa"]]
  LinearElasticArrays:
    UUID: '767bb39f-f32b-4401-88e3-1d019e6056a1'
    PlasticUniaxialProperties:
      - [["295 K", "1.46", "357 MPa", "0.63", "341 MPa", "17.0", "206 MPa", "76.0"],
         ["195 K", "7.2",  "392 MPa", "0.63", "370 MPa", "21.0", "248 MPa", "79.0"],
         ["76 K",  "17.1", "472 MPa", "0.82", "413 MPa", "28.0", "310 MPa", "76.0"],
         ["20 K",  "37.3", "561 MPa", "0.58", "442 MPa", "46.0", "347 MPa", "78.0"],
         ["4 K",   "37.3", "558 MPa", "0.51", "439 MPa", "44.0", "417 MPa", "72.0"]]
  ToughnessArrays:
    UUID: '930ae69e-f51e-4cb4-831f-05f233fc0360'
    PlasticTriaxialProperties:
      - [["295 K", "152 J", "558 MPa", "5.0"],
         ["195 K", "152 J", "598 MPa", "5.0"],
         ["76 K",  "152 J", "688 MPa", "5.0"],
         ["20 K",  "162 J", "749 MPa", "5.0"],
         ["4 K",   "",      "754 MPa", "5.0"]]
  Machinability:
    UUID: '9d81fcb2-bf81-48e3-bb57-d45ecf380096'
    SurfaceSpeedHSS: '24 m/min'
    SurfaceSpeedCarbide: '50 m/min'
    UnitCuttingForce: '1500 N/mm^2'
    ChipThicknessExponent: 0.18

File: freecad/Supplemental_Materials/Resources/Materials/Physical/Metal/Copper/Copper-150.FCMat
---
# File created by FreeCAD 1.0.2 Revision: 39319 (Git)
General:
  UUID: "76a35d25-5200-485f-881a-270eb9b57153"
  Name: "Copper-150"
  Author: "Joe Da Silva"
  License: "LGPL-2.1-or-later"
  SourceURL: "https://copper.org/publications/pub_list/pdf/144-8-mechanical.pdf"
  ReferenceSource: "144-8-mechanical.pdf"
  Tags:
    - "C15000"
    - "Coppers"
    - "Cupro Z"
    - "Zirconium"
  Description: >
    Copper-150, Zirconium Copper, Annealed 950°C; Cold drawn 85-90%, Aged 450°C 1hr.
    Cu≥99.9% Zr=0.018% Pb=4ppm Fe=4ppm Sn=1ppm Ni=4ppm P=1ppm. IACS=90%.
    Values for 295°K imported from 'cda144-8-mechanical-low-temperature.pdf'
    with permission and credit to the 'Copper Development Association' (CDA).
    For your own production accuracy, please use values provided by the
    material vendors you are working with.
    Machinability data added 2026-05: cutting speeds derived from
    CDA machinability rating of 20% (relative to C36000 free-cutting
    brass = 100%) applied to a baseline of HSS 120 m/min, Carbide 250
    m/min. Unit cutting force (k_c1.1) and chip-thickness exponent (m_c)
    use widely-published Kienzle reference values for the pure copper class.
    Specific lot conditions can shift these values significantly.
Inherits:
  Copper:
    UUID: "524cad9b-b841-4037-9851-badeca7dcee2"
Models:
  Father:
    UUID: '9cdda8b6-b606-4778-8f13-3934d8668e67'
    Father: "Metal"
  MaterialStandard:
    UUID: '1e2c0088-904a-4537-925f-64064c07d700'
    KindOfMaterial: "Cold drawn, Aged"
    StandardCode: "Copper-150"
  ExtendedLinearElastic:
    UUID: 'ffa38f76-6c33-45ef-a254-cebe76317f72'
    Density: "8890 kg/m^3"
    UltimateStrain: "4.13"
    UltimateTensileStrength: "444 MPa"
    YieldStrain: "0.52"
    YieldStrength: "411 MPa"
    Elongation: "16"
    FractureStrength: "292 MPa"
    ReductionOfArea: "62"
    YoungsModulus: "109 GPa"
  Thermal:
    UUID: '9959d007-a970-4ea7-bae4-3eb1b8b883c7'
    SpecificHeat: "385 J/kg/K"
    ThermalConductivity: "367 W/m/K"
    ThermalExpansionCoefficient: "16.9 µm/m/K"
    ThermalExpansionReferenceTemperature: "293.00 K"
  Electromagnetic:
    UUID: 'b2eb5f48-74b3-4193-9fbb-948674f427f3'
    ElectricalConductivity: "52.2 MS/m"
  Hardness:
    UUID: '3d1a6141-d032-4d82-8bb5-a8f339fff8ad'
    Hardness: "68"
    HardnessUnits: "HRB"
  Toughness:
    UUID: '5bd8188b-2e72-4891-b9fb-7c5abc62ff2d'
    ImpactCharpy: "121 J"
    NotchConcentration: "5.0"
    NotchTensileStrength: "673 MPa"
  IsotropicLinearElasticArrays:
    UUID: '2afbba4b-55c0-4c4a-a6dc-4f5716cc5571'
    ElasticProperties:
      - [["295 K", "", "", "", "109 GPa"],
         ["195 K", "", "", "", ""],
         ["76 K",  "", "", "", "119 GPa"],
         ["20 K",  "", "", "", ""],
         ["4 K",   "", "", "", "119 GPa"]]
  LinearElasticArrays:
    UUID: '767bb39f-f32b-4401-88e3-1d019e6056a1'
    PlasticUniaxialProperties:
      - [["295 K", "4.13", "444 MPa", "0.52", "411 MPa", "16.0", "292 MPa", "62.0"],
         ["195 K", "10",   "463 MPa", "1.0",  "423 MPa", "20.0", "307 MPa", "66.0"],
         ["76 K",  "16",   "534 MPa", "1.0",  "453 MPa", "26.0", "364 MPa", "71.0"],
         ["20 K",  "20",   "587 MPa", "0.52", "458 MPa", "37.0", "408 MPa", "72.0"],
         ["4 K",   "23.9", "591 MPa", "0.52", "446 MPa", "36.0", "432 MPa", "69.0"]]
  ToughnessArrays:
    UUID: '930ae69e-f51e-4cb4-831f-05f233fc0360'
    PlasticTriaxialProperties:
      - [["295 K", "121 J", "673 MPa", "5.0"],
         ["195 K", "142 J", "711 MPa", "5.0"],
         ["76 K",  "155 J", "775 MPa", "5.0"],
         ["20 K",  "155 J", "820 MPa", "5.0"],
         ["4 K",   "",      "838 MPa", "5.0"]]
  Machinability:
    UUID: '9d81fcb2-bf81-48e3-bb57-d45ecf380096'
    SurfaceSpeedHSS: '24 m/min'
    SurfaceSpeedCarbide: '50 m/min'
    UnitCuttingForce: '1500 N/mm^2'
    ChipThicknessExponent: 0.18

File: freecad/Supplemental_Materials/Resources/Materials/Physical/Metal/Copper/Copper-220.FCMat
---
# File created by FreeCAD 1.0.2 Revision: 39319 (Git)
General:
  UUID: "c654dd61-e280-4eba-82c5-37d1ee8692e6"
  Name: "Copper-220"
  Author: "Joe Da Silva"
  License: "LGPL-2.1-or-later"
  SourceURL: "https://copper.org/publications/pub_list/pdf/144-8-mechanical.pdf"
  ReferenceSource: "144-8-mechanical.pdf"
  Tags:
    - "C22000"
    - "Brasses"
    - "Annealed"
    - "Commercial Bronze"
    - "Cu90Zn10"
  Description: >
    Copper-220, Commercial Bronze 90%, CuZn10, Annealed 573°C 3hr.
    Cu=90% Zn=10.01% Pb=0.005% Fe=0.01%. IACS=44%.
    Values for 295°K imported from 'cda144-8-mechanical-low-temperature.pdf'
    with permission and credit to the 'Copper Development Association' (CDA).
    For your own production accuracy, please use values provided by the
    material vendors you are working with.
    Machinability data added 2026-05: cutting speeds derived from
    CDA machinability rating of 20% (relative to C36000 free-cutting
    brass = 100%) applied to a baseline of HSS 120 m/min, Carbide 250
    m/min. Unit cutting force (k_c1.1) and chip-thickness exponent (m_c)
    use widely-published Kienzle reference values for the low brass (Cu-Zn) class.
    Specific lot conditions can shift these values significantly.
Inherits:
  Brass:
    UUID: "4151e19c-fd6a-4ca4-83d4-d5e17d76cb9c"
Models:
  Father:
    UUID: '9cdda8b6-b606-4778-8f13-3934d8668e67'
    Father: "Metal"
  MaterialStandard:
    UUID: '1e2c0088-904a-4537-925f-64064c07d700'
    KindOfMaterial: "Annealed"
    StandardCode: "Copper-220"
  ExtendedLinearElastic:
    UUID: 'ffa38f76-6c33-45ef-a254-cebe76317f72'
    Density: "8800 kg/m^3"
    ShearModulus: "45.4 GPa"
    UltimateStrain: "41.5"
    UltimateTensileStrength: "265 MPa"
    YieldStrain: "0.22"
    YieldStrength: "66.2 MPa"
    Elongation: "56"
    FractureStrength: "175 MPa"
    ReductionOfArea: "84"
    YoungsModulus: "104 GPa"
  Thermal:
    UUID: '9959d007-a970-4ea7-bae4-3eb1b8b883c7'
    SpecificHeat: "377 J/kg/K"
    ThermalConductivity: "189 W/m/K"
    ThermalExpansionCoefficient: "18.4 µm/m/K"
    ThermalExpansionReferenceTemperature: "293.00 K"
  Electromagnetic:
    UUID: 'b2eb5f48-74b3-4193-9fbb-948674f427f3'
    ElectricalConductivity: "25.52 MS/m"
  Hardness:
    UUID: '3d1a6141-d032-4d82-8bb5-a8f339fff8ad'
    Hardness: "49"
    HardnessUnits: "HRF"
  Toughness:
    UUID: '5bd8188b-2e72-4891-b9fb-7c5abc62ff2d'
    ImpactCharpy: "152 J"
    NotchConcentration: "5.0"
    NotchTensileStrength: "344 MPa"
  IsotropicLinearElasticArrays:
    UUID: '2afbba4b-55c0-4c4a-a6dc-4f5716cc5571'
    ElasticProperties:
      - [["295 K", "", "", "45.4 GPa", "104 GPa"],
         ["195 K", "", "", "48.1 GPa", "113 GPa"],
         ["76 K",  "", "", "49.9 GPa", "122 GPa"],
         ["20 K",  "", "", "50.8 GPa", "124 GPa"],
         ["4 K",   "", "", "",         "125 GPa"]]
  LinearElasticArrays:
    UUID: '767bb39f-f32b-4401-88e3-1d019e6056a1'
    PlasticUniaxialProperties:
      - [["295 K", "41.5", "265 MPa", "0.22", "66.2 MPa", "56.0", "175 MPa", "84.0"],
         ["195 K", "32.6", "288 MPa", "0.22", "70.3 MPa", "57.0", "218 MPa", "80.0"],
         ["76 K",  "71.7", "381 MPa", "0.33", "91 MPa",   "86.0", "266 MPa", "78.0"],
         ["20 K",  "81.1", "505 MPa", "0.33", "108 MPa",  "95.0", "429 MPa", "73.0"],
         ["4 K",   "83.3", "470 MPa", "0.33", "103 MPa",  "91.0", "401 MPa", "73.0"]]
  ToughnessArrays:
    UUID: '930ae69e-f51e-4cb4-831f-05f233fc0360'
    PlasticTriaxialProperties:
      - [["295 K", "152 J", "344 MPa", "5.0"],
         ["195 K", "155 J", "383 MPa", "5.0"],
         ["76 K",  "152 J", "477 MPa", "5.0"],
         ["20 K",  "156 J", "526 MPa", "5.0"],
         ["4 K",   "",      "544 MPa", "5.0"]]
  Machinability:
    UUID: '9d81fcb2-bf81-48e3-bb57-d45ecf380096'
    SurfaceSpeedHSS: '24 m/min'
    SurfaceSpeedCarbide: '50 m/min'
    UnitCuttingForce: '800 N/mm^2'
    ChipThicknessExponent: 0.21

File: freecad/Supplemental_Materials/Resources/Materials/Physical/Metal/Copper/Copper-230.FCMat
---
# File created by FreeCAD 1.0.2 Revision: 39319 (Git)
General:
  UUID: "0bcac89d-ba24-4fca-a1bd-a3c52ff09e26"
  Name: "Copper-230"
  Author: "Joe Da Silva"
  License: "LGPL-2.1-or-later"
  SourceURL: "https://copper.org/publications/pub_list/pdf/144-8-mechanical.pdf"
  ReferenceSource: "144-8-mechanical.pdf"
  Tags:
    - "C23000"
    - "Brasses"
    - "Annealed"
    - "Red Brass"
    - "Cu85Zn15"
  Description: >
    Copper-230, Red Brass 85%, CuZn15, Annealed 573°C 3hr.
    Cu≥84.6% Zn=15.33% Fe=0.02%, Ag,Mg=(trace). IACS=37%.
    Values for 295°K imported from 'cda144-8-mechanical-low-temperature.pdf'
    with permission and credit to the 'Copper Development Association' (CDA).
    For your own production accuracy, please use values provided by the
    material vendors you are working with.
    Machinability data added 2026-05: cutting speeds derived from
    CDA machinability rating of 30% (relative to C36000 free-cutting
    brass = 100%) applied to a baseline of HSS 120 m/min, Carbide 250
    m/min. Unit cutting force (k_c1.1) and chip-thickness exponent (m_c)
    use widely-published Kienzle reference values for the brass (Cu-Zn) class.
    Specific lot conditions can shift these values significantly.
Inherits:
  Bronze:
    UUID: "ae194589-02d4-4e9b-98a7-f523f660d510"
Models:
  Father:
    UUID: '9cdda8b6-b606-4778-8f13-3934d8668e67'
    Father: "Metal"
  MaterialStandard:
    UUID: '1e2c0088-904a-4537-925f-64064c07d700'
    KindOfMaterial: "Cold drawn"
    StandardCode: "Copper-230"
  ExtendedLinearElastic:
    UUID: 'ffa38f76-6c33-45ef-a254-cebe76317f72'
    Density: "8750 kg/m^3"
    ShearModulus: "45.2 GPa"
    UltimateStrain: "40.4"
    UltimateTensileStrength: "279 MPa"
    YieldStrain: "0.43"
    YieldStrength: "89.6 MPa"
    Elongation: "48"
    FractureStrength: "211 MPa"
    ReductionOfArea: "74"
    YoungsModulus: "103 GPa"
  Thermal:
    UUID: '9959d007-a970-4ea7-bae4-3eb1b8b883c7'
    SpecificHeat: "377 J/kg/K"
    ThermalConductivity: "159 W/m/K"
    ThermalExpansionCoefficient: "18.7 µm/m/K"
    ThermalExpansionReferenceTemperature: "293.00 K"
  Electromagnetic:
    UUID: 'b2eb5f48-74b3-4193-9fbb-948674f427f3'
    ElectricalConductivity: "21.46 MS/m"
  Hardness:
    UUID: '3d1a6141-d032-4d82-8bb5-a8f339fff8ad'
    Hardness: "64"
    HardnessUnits: "HRB"
  Toughness:
    UUID: '5bd8188b-2e72-4891-b9fb-7c5abc62ff2d'
    ImpactCharpy: "130 J"
    NotchConcentration: "5.0"
    NotchTensileStrength: "372 MPa"
  IsotropicLinearElasticArrays:
    UUID: '2afbba4b-55c0-4c4a-a6dc-4f5716cc5571'
    ElasticProperties:
      - [["295 K", "", "", "45.2 GPa", "103 GPa"],
         ["195 K", "", "", "46.7 GPa", "109 GPa"],
         ["76 K",  "", "", "48.7 GPa", "121 GPa"],
         ["20 K",  "", "", "49.6 GPa", "125 GPa"],
         ["4 K",   "", "", "",         "125 GPa"]]
  LinearElasticArrays:
    UUID: '767bb39f-f32b-4401-88e3-1d019e6056a1'
    PlasticUniaxialProperties:
      - [["295 K", "40.4", "279 MPa", "0.43", "89.6 MPa", "48.0", "211 MPa", "74.0"],
         ["195 K", "58.7", "321 MPa", "0.43", "97 MPa",   "63.0", "234 MPa", "79.0"],
         ["76 K",  "77.9", "427 MPa", "0.86", "113 MPa",  "83.0", "315 MPa", "77.0"],
         ["20 K",  "76",   "546 MPa", "0.75", "144 MPa",  "80.0", "428 MPa", "75.0"],
         ["4 K",   "78.6", "490 MPa", "0.97", "126 MPa",  "82.0", "447 MPa", "71.0"]]
  ToughnessArrays:
    UUID: '930ae69e-f51e-4cb4-831f-05f233fc0360'
    PlasticTriaxialProperties:
      - [["295 K", "130 J", "372 MPa", "5.0"],
         ["195 K", "111 J", "403 MPa", "5.0"],
         ["76 K",  "106 J", "491 MPa", "5.0"],
         ["20 K",  "103 J", "496 MPa", "5.0"],
         ["4 K",   "",      "516 MPa", "5.0"]]
  Machinability:
    UUID: '9d81fcb2-bf81-48e3-bb57-d45ecf380096'
    SurfaceSpeedHSS: '36 m/min'
    SurfaceSpeedCarbide: '75 m/min'
    UnitCuttingForce: '850 N/mm^2'
    ChipThicknessExponent: 0.21

File: freecad/Supplemental_Materials/Resources/Materials/Physical/Metal/Copper/Copper-443.FCMat
---
# File created by FreeCAD 1.0.2 Revision: 39319 (Git)
General:
  UUID: "231a3664-7285-4340-b5af-63a9e9a2d7af"
  Name: "Copper-443"
  Author: "Joe Da Silva"
  License: "LGPL-2.1-or-later"
  SourceURL: "https://copper.org/publications/pub_list/pdf/144-8-mechanical.pdf"
  ReferenceSource: "144-8-mechanical.pdf"
  Tags:
    - "C44300"
    - "Brasses"
    - "Annealed"
    - "Admiralty Arsenical"
    - "Admiralty Brass"
    - "CuZn28Sn1"
    - "CuZn28Sn1As"
  Description: >
    Copper-443, CuZn28Sn1, Admiralty Arsenical, Annealed 575°C 1hr.
    Cu≥70% Zn=27.56% Sn=0.97% As=0.041% Pb=0.04% Fe=0.03%. IACS=25%.
    Values for 295°K imported from 'cda144-8-mechanical-low-temperature.pdf'
    with permission and credit to the 'Copper Development Association' (CDA).
    For your own production accuracy, please use values provided by the
    material vendors you are working with.
    Machinability data added 2026-05: cutting speeds derived from
    CDA machinability rating of 30% (relative to C36000 free-cutting
    brass = 100%) applied to a baseline of HSS 120 m/min, Carbide 250
    m/min. Unit cutting force (k_c1.1) and chip-thickness exponent (m_c)
    use widely-published Kienzle reference values for the brass (Cu-Zn) class.
    Specific lot conditions can shift these values significantly.
Inherits:
  Brass:
    UUID: "4151e19c-fd6a-4ca4-83d4-d5e17d76cb9c"
Models:
  Father:
    UUID: '9cdda8b6-b606-4778-8f13-3934d8668e67'
    Father: "Metal"
  MaterialStandard:
    UUID: '1e2c0088-904a-4537-925f-64064c07d700'
    KindOfMaterial: "Annealed"
    StandardCode: "Copper-443"
  ExtendedLinearElastic:
    UUID: 'ffa38f76-6c33-45ef-a254-cebe76317f72'
    Density: "8530 kg/m^3"
    ShearModulus: "41.0 GPa"
    UltimateStrain: "82"
    UltimateTensileStrength: "309 MPa"
    YieldStrain: "0.87"
    YieldStrength: "73.1 MPa"
    Elongation: "86"
    FractureStrength: "214 MPa"
    ReductionOfArea: "81"
    YoungsModulus: "101 GPa"
  Thermal:
    UUID: '9959d007-a970-4ea7-bae4-3eb1b8b883c7'
    SpecificHeat: "377 J/kg/K"
    ThermalConductivity: "111 W/m/K"
    ThermalExpansionCoefficient: "20.2 µm/m/K"
    ThermalExpansionReferenceTemperature: "293.00 K"
  Electromagnetic:
    UUID: 'b2eb5f48-74b3-4193-9fbb-948674f427f3'
    ElectricalConductivity: "14.5 MS/m"
  Hardness:
    UUID: '3d1a6141-d032-4d82-8bb5-a8f339fff8ad'
    Hardness: "55"
    HardnessUnits: "HRF"
  Toughness:
    UUID: '5bd8188b-2e72-4891-b9fb-7c5abc62ff2d'
    ImpactCharpy: "152 J"
    NotchConcentration: "5.0"
    NotchTensileStrength: "371 MPa"
  IsotropicLinearElasticArrays:
    UUID: '2afbba4b-55c0-4c4a-a6dc-4f5716cc5571'
    ElasticProperties:
      - [["295 K", "", "", "41.0 GPa", "101 GPa"],
         ["195 K", "", "", "42.4 GPa", "103 GPa"],
         ["76 K",  "", "", "44.7 GPa", "107 GPa"],
         ["20 K",  "", "", "45.2 GPa", "110 GPa"],
         ["4 K",   "", "", "",         "112 GPa"]]
  LinearElasticArrays:
    UUID: '767bb39f-f32b-4401-88e3-1d019e6056a1'
    PlasticUniaxialProperties:
      - [["295 K", "82",   "309 MPa", "0.87", "73.1 MPa", "86.0", "214 MPa", "81.0"],
         ["195 K", "86",   "342 MPa", "0.54", "86.9 MPa", "91.0", "237 MPa", "79.0"],
         ["76 K",  "89",   "445 MPa", "0.76", "129 MPa",  "98.0", "404 MPa", "73.0"],
         ["20 K",  "92.6", "530 MPa", "1.2",  "143 MPa",  "99.0", "505 MPa", "68.0"],
         ["4 K",   "84.7", "542 MPa", "0.65", "145 MPa",  "92.0", "521 MPa", "72.0"]]
  ToughnessArrays:
    UUID: '930ae69e-f51e-4cb4-831f-05f233fc0360'
    PlasticTriaxialProperties:
      - [["295 K", "152 J", "371 MPa", "5.0"],
         ["195 K", "153 J", "405 MPa", "5.0"],
         ["76 K",  "155 J", "518 MPa", "5.0"],
         ["20 K",  "155 J", "616 MPa", "5.0"],
         ["4 K",   "",      "594 MPa", "5.0"]]
  Machinability:
    UUID: '9d81fcb2-bf81-48e3-bb57-d45ecf380096'
    SurfaceSpeedHSS: '36 m/min'
    SurfaceSpeedCarbide: '75 m/min'
    UnitCuttingForce: '850 N/mm^2'
    ChipThicknessExponent: 0.21

File: freecad/Supplemental_Materials/Resources/Materials/Physical/Metal/Copper/Copper-464.FCMat
---
# File created by FreeCAD 1.0.2 Revision: 39319 (Git)
General:
  UUID: "8eb7c6fa-c33f-485a-a5a5-b3b66a030108"
  Name: "Copper-464"
  Author: "Joe Da Silva"
  License: "LGPL-2.1-or-later"
  SourceURL: "https://copper.org/publications/pub_list/pdf/144-8-mechanical.pdf"
  ReferenceSource: "144-8-mechanical.pdf"
  Tags:
    - "C46400"
    - "Brasses"
    - "Annealed"
    - "Naval Brass"
    - "CuZn39Sn1"
  Description: >
    Copper-464, CuZn39Sn1, Naval Brass, Annealed 593°C 1hr.
    Cu≥59% Zn=39.71% Sn=0.63% Pb=0.09% Fe=0.02%. IACS=26%.
    Values for 295°K imported from 'cda144-8-mechanical-low-temperature.pdf'
    with permission and credit to the 'Copper Development Association' (CDA).
    For your own production accuracy, please use values provided by the
    material vendors you are working with.
    Machinability data added 2026-05: cutting speeds derived from
    CDA machinability rating of 30% (relative to C36000 free-cutting
    brass = 100%) applied to a baseline of HSS 120 m/min, Carbide 250
    m/min. Unit cutting force (k_c1.1) and chip-thickness exponent (m_c)
    use widely-published Kienzle reference values for the brass (Cu-Zn) class.
    Specific lot conditions can shift these values significantly.
Inherits:
  Gold:
    UUID: "85257e2c-be3f-40a1-b03f-0bd4ba58ca08"
Models:
  Father:
    UUID: '9cdda8b6-b606-4778-8f13-3934d8668e67'
    Father: "Metal"
  MaterialStandard:
    UUID: '1e2c0088-904a-4537-925f-64064c07d700'
    KindOfMaterial: "Annealed"
    StandardCode: "Copper-464"
  ExtendedLinearElastic:
    UUID: 'ffa38f76-6c33-45ef-a254-cebe76317f72'
    Density: "8410 kg/m^3"
    ShearModulus: "39.7 GPa"
    UltimateStrain: "31.8"
    UltimateTensileStrength: "436 MPa"
    YieldStrain: "0.32"
    YieldStrength: "214 MPa"
    Elongation: "37"
    FractureStrength: "375 MPa"
    ReductionOfArea: "52"
    YoungsModulus: "96.5 GPa"
  Thermal:
    UUID: '9959d007-a970-4ea7-bae4-3eb1b8b883c7'
    SpecificHeat: "377 J/kg/K"
    ThermalConductivity: "116 W/m/K"
    ThermalExpansionCoefficient: "21.2 µm/m/K"
    ThermalExpansionReferenceTemperature: "293.00 K"
  Electromagnetic:
    UUID: 'b2eb5f48-74b3-4193-9fbb-948674f427f3'
    ElectricalConductivity: "15.08 MS/m"
  Hardness:
    UUID: '3d1a6141-d032-4d82-8bb5-a8f339fff8ad'
    Hardness: "57"
    HardnessUnits: "HRB"
  Toughness:
    UUID: '5bd8188b-2e72-4891-b9fb-7c5abc62ff2d'
    ImpactCharpy: "52 J"
    NotchConcentration: "5.0"
    NotchTensileStrength: "515 MPa"
  IsotropicLinearElasticArrays:
    UUID: '2afbba4b-55c0-4c4a-a6dc-4f5716cc5571'
    ElasticProperties:
      - [["295 K", "", "", "39.7 GPa", "96.5 GPa"],
         ["195 K", "", "", "41.0 GPa", "100 GPa"],
         ["76 K",  "", "", "42.5 GPa", "102 GPa"],
         ["20 K",  "", "", "43.2 GPa", "103 GPa"],
         ["4 K",   "", "", "",         "104 GPa"]]
  LinearElasticArrays:
    UUID: '767bb39f-f32b-4401-88e3-1d019e6056a1'
    PlasticUniaxialProperties:
      - [["295 K", "31.8", "436 MPa", "0.32", "214 MPa", "37.0", "375 MPa", "52.0"],
         ["195 K", "32.7", "465 MPa", "0.51", "233 MPa", "37.0", "409 MPa", "54.0"],
         ["76 K",  "40.3", "554 MPa", "0.95", "262 MPa", "44.0", "515 MPa", "48.0"],
         ["20 K",  "39.2", "725 MPa", "0.51", "328 MPa", "41.0", "716 MPa", "42.0"],
         ["4 K",   "36.3", "687 MPa", "0.44", "301 MPa", "40.0", "583 MPa", "48.0"]]
  ToughnessArrays:
    UUID: '930ae69e-f51e-4cb4-831f-05f233fc0360'
    PlasticTriaxialProperties:
      - [["295 K", "52 J", "515 MPa", "5.0"],
         ["195 K", "57 J", "585 MPa", "5.0"],
         ["76 K",  "52 J", "694 MPa", "5.0"],
         ["20 K",  "47 J", "785 MPa", "5.0"],
         ["4 K",   "",     "796 MPa", "5.0"]]
  Machinability:
    UUID: '9d81fcb2-bf81-48e3-bb57-d45ecf380096'
    SurfaceSpeedHSS: '36 m/min'
    SurfaceSpeedCarbide: '75 m/min'
    UnitCuttingForce: '850 N/mm^2'
    ChipThicknessExponent: 0.21

File: freecad/Supplemental_Materials/Resources/Materials/Physical/Metal/Copper/Copper-510.FCMat
---
# File created by FreeCAD 1.0.2 Revision: 39319 (Git)
General:
  UUID: "73db96ae-d4e4-4618-8b9e-1a089c1a356a"
  Name: "Copper-510"
  Author: "Joe Da Silva"
  License: "LGPL-2.1-or-later"
  SourceURL: "https://copper.org/publications/pub_list/pdf/144-8-mechanical.pdf"
  ReferenceSource: "144-8-mechanical.pdf"
  Tags:
    - "C51000"
    - "Wrought"
    - "Cold drawn"
    - "Phosphor Bronze"
    - "CuSn5"
  Description: >
    Copper-510, CuSn5, Phosphor Bronze 5%, Spring cold drawn 85%.
    Cu≥90% Sn=4.85% Pb=0.02% Fe=0.02% Zn=0.05% P=0.18%. IACS=15%.
    Values for 295°K imported from 'cda144-8-mechanical-low-temperature.pdf'
    with permission and credit to the 'Copper Development Association' (CDA).
    For your own production accuracy, please use values provided by the
    material vendors you are working with.
    Machinability data added 2026-05: cutting speeds derived from
    CDA machinability rating of 20% (relative to C36000 free-cutting
    brass = 100%) applied to a baseline of HSS 120 m/min, Carbide 250
    m/min. Unit cutting force (k_c1.1) and chip-thickness exponent (m_c)
    use widely-published Kienzle reference values for the phosphor bronze class.
    Specific lot conditions can shift these values significantly.
Inherits:
  Bronze:
    UUID: "ae194589-02d4-4e9b-98a7-f523f660d510"
Models:
  Father:
    UUID: '9cdda8b6-b606-4778-8f13-3934d8668e67'
    Father: "Metal"
  MaterialStandard:
    UUID: '1e2c0088-904a-4537-925f-64064c07d700'
    KindOfMaterial: "Cold drawn, Spring"
    StandardCode: "Copper-510"
  ExtendedLinearElastic:
    UUID: 'ffa38f76-6c33-45ef-a254-cebe76317f72'
    Density: "8860 kg/m^3"
    UltimateStrain: "3.6"
    UltimateTensileStrength: "534 MPa"
    YieldStrain: "0.86"
    YieldStrength: "496 MPa"
    Elongation: "18"
    FractureStrength: "296 MPa"
    ReductionOfArea: "78"
    YoungsModulus: "108 GPa"
  Thermal:
    UUID: '9959d007-a970-4ea7-bae4-3eb1b8b883c7'
    SpecificHeat: "377 J/kg/K"
    ThermalConductivity: "69.2 W/m/K"
    ThermalExpansionCoefficient: "17.8 µm/m/K"
    ThermalExpansionReferenceTemperature: "293.00 K"
  Electromagnetic:
    UUID: 'b2eb5f48-74b3-4193-9fbb-948674f427f3'
    ElectricalConductivity: "8.70 MS/m"
  Hardness:
    UUID: '3d1a6141-d032-4d82-8bb5-a8f339fff8ad'
    Hardness: "94"
    HardnessUnits: "HRB"
  Toughness:
    UUID: '5bd8188b-2e72-4891-b9fb-7c5abc62ff2d'
    ImpactCharpy: "144 J"
    NotchConcentration: "5.0"
    NotchTensileStrength: "941 MPa"
  IsotropicLinearElasticArrays:
    UUID: '2afbba4b-55c0-4c4a-a6dc-4f5716cc5571'
    ElasticProperties:
      - [["295 K", "", "", "", "108 GPa"],
         ["195 K", "", "", "", "114 GPa"],
         ["76 K",  "", "", "", "115 GPa"],
         ["20 K",  "", "", "", "114 GPa"],
         ["4 K",   "", "", "", "113 GPa"]]
  LinearElasticArrays:
    UUID: '767bb39f-f32b-4401-88e3-1d019e6056a1'
    PlasticUniaxialProperties:
      - [["295 K", "3.6",  "534 MPa", "0.86", "496 MPa",   "18.0", "296 MPa", "78.0"],
         ["195 K", "3.2",  "590 MPa", "0.92", "542 MPa",   "20.0", "427 MPa", "78.0"],
         ["76 K",  "24.9", "725 MPa", "1.1",  "615 MPa",   "34.0", "533 MPa", "67.0"],
         ["20 K",  "30.6", "903 MPa", "0.78", "722.6 MPa", "39.0", "847 MPa", "62.0"],
         ["4 K",   "29.7", "803 MPa", "0.91", "692.2 MPa", "34.0", "753 MPa", "58.0"]]
  ToughnessArrays:
    UUID: '930ae69e-f51e-4cb4-831f-05f233fc0360'
    PlasticTriaxialProperties:
      - [["295 K", "144 J", "941 MPa",  "5.0"],
         ["195 K", "111 J", "1014 MPa", "5.0"],
         ["76 K",  "73 J",  "1151 MPa", "5.0"],
         ["20 K",  "69 J",  "1276 MPa", "5.0"],
         ["4 K",   "",      "1278 MPa", "5.0"]]
  Machinability:
    UUID: '9d81fcb2-bf81-48e3-bb57-d45ecf380096'
    SurfaceSpeedHSS: '24 m/min'
    SurfaceSpeedCarbide: '50 m/min'
    UnitCuttingForce: '950 N/mm^2'
    ChipThicknessExponent: 0.20

File: freecad/Supplemental_Materials/Resources/Materials/Physical/Metal/Copper/Copper-614.FCMat
---
# File created by FreeCAD 1.0.2 Revision: 39319 (Git)
General:
  UUID: "27c47e78-61c9-4e61-84f1-bf00eba75c53"
  Name: "Copper-614"
  Author: "Joe Da Silva"
  License: "LGPL-2.1-or-later"
  SourceURL: "https://copper.org/publications/pub_list/pdf/144-8-mechanical.pdf"
  ReferenceSource: "144-8-mechanical.pdf"
  Tags:
    - "C61400"
    - "Commercial anneal"
    - "Aluminum Bronze"
  Description: >
    Copper-614, Aluminum Bronze D, Commercial anneal.
    Cu=91% Al=6.57% Fe=2.13%. IACS=14%.
    Values for 295°K imported from 'cda144-8-mechanical-low-temperature.pdf'
    with permission and credit to the 'Copper Development Association' (CDA).
    For your own production accuracy, please use values provided by the
    material vendors you are working with.
    Machinability data added 2026-05: cutting speeds derived from
    CDA machinability rating of 20% (relative to C36000 free-cutting
    brass = 100%) applied to a baseline of HSS 120 m/min, Carbide 250
    m/min. Unit cutting force (k_c1.1) and chip-thickness exponent (m_c)
    use widely-published Kienzle reference values for the aluminum bronze class.
    Specific lot conditions can shift these values significantly.
Inherits:
  Brass:
    UUID: "4151e19c-fd6a-4ca4-83d4-d5e17d76cb9c"
Models:
  Father:
    UUID: '9cdda8b6-b606-4778-8f13-3934d8668e67'
    Father: "Metal"
  MaterialStandard:
    UUID: '1e2c0088-904a-4537-925f-64064c07d700'
    KindOfMaterial: "Annealed"
    StandardCode: "Copper-614"
  ExtendedLinearElastic:
    UUID: 'ffa38f76-6c33-45ef-a254-cebe76317f72'
    Density: "7890 kg/m^3"
    UltimateStrain: "27"
    UltimateTensileStrength: "574 MPa"
    YieldStrain: "0.39"
    YieldStrength: "410 MPa"
    Elongation: "40"
    FractureStrength: "408 MPa"
    ReductionOfArea: "66"
    YoungsModulus: "109 GPa"
  Thermal:
    UUID: '9959d007-a970-4ea7-bae4-3eb1b8b883c7'
    SpecificHeat: "377 J/kg/K"
    ThermalConductivity: "67.5 W/m/K"
    ThermalExpansionCoefficient: "17.3 µm/m/K"
    ThermalExpansionReferenceTemperature: "293.00 K"
  Electromagnetic:
    UUID: 'b2eb5f48-74b3-4193-9fbb-948674f427f3'
    ElectricalConductivity: "8.12 MS/m"
  Hardness:
    UUID: '3d1a6141-d032-4d82-8bb5-a8f339fff8ad'
    Hardness: "97"
    HardnessUnits: "HRB"
  Toughness:
    UUID: '5bd8188b-2e72-4891-b9fb-7c5abc62ff2d'
    ImpactCharpy: "149 J"
    NotchConcentration: "5.0"
    NotchTensileStrength: "845 MPa"
  IsotropicLinearElasticArrays:
    UUID: '2afbba4b-55c0-4c4a-a6dc-4f5716cc5571'
    ElasticProperties:
      - [["295 K", "", "", "", "109 GPa"],
         ["195 K", "", "", "", "111 GPa"],
         ["76 K",  "", "", "", "112 GPa"],
         ["20 K",  "", "", "", "112 GPa"],
         ["4 K",   "", "", "", "112 GPa"]]
  LinearElasticArrays:
    UUID: '767bb39f-f32b-4401-88e3-1d019e6056a1'
    PlasticUniaxialProperties:
      - [["295 K", "27",   "574 MPa", "0.39", "410 MPa", "40.0", "408 MPa", "66.0"],
         ["195 K", "35.8", "617 MPa", "0.39", "447 MPa", "45.0", "433 MPa", "71.0"],
         ["76 K",  "44.4", "729 MPa", "0.39", "479 MPa", "52.0", "587 MPa", "64.0"],
         ["20 K",  "43.3", "871 MPa", "0.58", "556 MPa", "48.0", "848 MPa", "58.0"],
         ["4 K",   "44.9", "927 MPa", "0.58", "568 MPa", "52.0", "890 MPa", "59.0"]]
  ToughnessArrays:
    UUID: '930ae69e-f51e-4cb4-831f-05f233fc0360'
    PlasticTriaxialProperties:
      - [["295 K", "149 J", "845 MPa",  "5.0"],
         ["195 K", "136 J", "919 MPa",  "5.0"],
         ["76 K",  "98 J",  "1021 MPa", "5.0"],
         ["20 K",  "89 J",  "1202 MPa", "5.0"],
         ["4 K",   "",      "1109 MPa", "5.0"]]
  Machinability:
    UUID: '9d81fcb2-bf81-48e3-bb57-d45ecf380096'
    SurfaceSpeedHSS: '24 m/min'
    SurfaceSpeedCarbide: '50 m/min'
    UnitCuttingForce: '1300 N/mm^2'
    ChipThicknessExponent: 0.20

File: freecad/Supplemental_Materials/Resources/Materials/Physical/Metal/Copper/Copper-647.FCMat
---
# File created by FreeCAD 1.0.2 Revision: 39319 (Git)
General:
  UUID: "acc6134c-5bcb-4146-955c-390209bc54cc"
  Name: "Copper-647"
  Author: "Joe Da Silva"
  License: "LGPL-2.1-or-later"
  SourceURL: "https://copper.org/publications/pub_list/pdf/144-8-mechanical.pdf"
  ReferenceSource: "144-8-mechanical.pdf"
  Tags:
    - "C64700"
    - "Aged"
    - "Copper-nickel silicon"
  Description: >
    Copper-647, CuNi2Si, Copper-nickel silicon, Aged 450°C 2hr.
    Cu≥97% Ni=1.97% 0.4%≤(Si≈0.52)≤0.8% Fe=0.01%. 26%≤IACS≤44%.
    Values for 295°K imported from 'cda144-8-mechanical-low-temperature.pdf'
    with permission and credit to the 'Copper Development Association' (CDA).
    For your own production accuracy, please use values provided by the
    material vendors you are working with.
    Machinability data added 2026-05: cutting speeds derived from
    CDA machinability rating of 20% (relative to C36000 free-cutting
    brass = 100%) applied to a baseline of HSS 120 m/min, Carbide 250
    m/min. Unit cutting force (k_c1.1) and chip-thickness exponent (m_c)
    use widely-published Kienzle reference values for the aluminum bronze class.
    Specific lot conditions can shift these values significantly.
Inherits:
  Bronze:
    UUID: "ae194589-02d4-4e9b-98a7-f523f660d510"
Models:
  Father:
    UUID: '9cdda8b6-b606-4778-8f13-3934d8668e67'
    Father: "Metal"
  MaterialStandard:
    UUID: '1e2c0088-904a-4537-925f-64064c07d700'
    KindOfMaterial: "Aged"
    StandardCode: "Copper-647"
  ExtendedLinearElastic:
    UUID: 'ffa38f76-6c33-45ef-a254-cebe76317f72'
    Density: "8910 kg/m^3"
    UltimateStrain: "9.9"
    UltimateTensileStrength: "775 MPa"
    YieldStrain: "0.77"
    YieldStrength: "724 MPa"
    Elongation: "15"
    FractureStrength: "520 MPa"
    ReductionOfArea: "60"
    YoungsModulus: "148 GPa"
  Hardness:
    UUID: '3d1a6141-d032-4d82-8bb5-a8f339fff8ad'
    Hardness: "98"
    HardnessUnits: "HRB"
  Toughness:
    UUID: '5bd8188b-2e72-4891-b9fb-7c5abc62ff2d'
    ImpactCharpy: "149 J"
    NotchConcentration: "5.0"
    NotchTensileStrength: "1308 MPa"
  IsotropicLinearElasticArrays:
    UUID: '2afbba4b-55c0-4c4a-a6dc-4f5716cc5571'
    ElasticProperties:
      - [["295 K", "", "", "", "148 GPa"],
         ["195 K", "", "", "", "154 GPa"],
         ["76 K",  "", "", "", "160 GPa"],
         ["20 K",  "", "", "", "162 GPa"],
         ["4 K",   "", "", "", "163 GPa"]]
  LinearElasticArrays:
    UUID: '767bb39f-f32b-4401-88e3-1d019e6056a1'
    PlasticUniaxialProperties:
      - [["295 K", "9.9",  "775 MPa", "0.77", "724 MPa",   "15.0", "520 MPa", "60.0"],
         ["195 K", "11.1", "823 MPa", "0.77", "763.9 MPa", "18.0", "508 MPa", "66.0"],
         ["76 K",  "17.2", "852 MPa", "0.83", "786.7 MPa", "24.0", "509 MPa", "70.0"],
         ["20 K",  "26.5", "922 MPa", "0.90", "816.3 MPa", "33.0", "720 MPa", "68.0"],
         ["4 K",   "26.6", "936 MPa", "1.0",  "830 MPa",   "31.0", "839 MPa", "65.0"]]
  ToughnessArrays:
    UUID: '930ae69e-f51e-4cb4-831f-05f233fc0360'
    PlasticTriaxialProperties:
      - [["295 K", "149 J", "1308 MPa", "5.0"],
         ["195 K", "144 J", "1343 MPa", "5.0"],
         ["76 K",  "148 J", "1411 MPa", "5.0"],
         ["20 K",  "157 J", "1764 MPa", "5.0"],
         ["4 K",   "",      "1463 MPa", "5.0"]]
  Machinability:
    UUID: '9d81fcb2-bf81-48e3-bb57-d45ecf380096'
    SurfaceSpeedHSS: '24 m/min'
    SurfaceSpeedCarbide: '50 m/min'
    UnitCuttingForce: '1300 N/mm^2'
    ChipThicknessExponent: 0.20
