Repository: FreeCAD/Supplemental-Materials

# Supplemental Materials

A materials database that supplements the core 
materials provided by the FreeCAD application.
</div>
The FreeCAD material system is designed to 
handle a wide range of materials. While 
the FreeCAD application comes with a core set 
of predefined materials, these were never 
intended to limit the materials you could 
describe or use in you FreeCAD designs. New 
materials will be added here instead of as 
part of the FreeCAD application.

By using this repository you'll get the latest 
materials as they become available.

File: freecad/Supplemental_Materials/Resources/Materials/Physical/Metal/Copper/Copper-655.FCMat
---
# File created by FreeCAD 1.0.2 Revision: 39319 (Git)
General:
  UUID: "f5946eb7-25ea-4552-b06c-d999ccc4286c"
  Name: "Copper-655"
  Author: "Joe Da Silva"
  License: "LGPL-2.1-or-later"
  SourceURL: "https://copper.org/publications/pub_list/pdf/144-8-mechanical.pdf"
  ReferenceSource: "144-8-mechanical.pdf"
  Tags:
    - "C65500"
    - "Commercial anneal"
    - "Silicon Bronze"
  Description: >
    Copper-655, High Silicon Bronze A, Commercial anneal (soft).
    Cu≥96% Si=2.90 Pb=0.01 Fe=0.09% Ni=0.04 Mn=0.88. IACS=7%.
    Values for 295°K imported from 'cda144-8-mechanical-low-temperature.pdf'
    with permission and credit to the 'Copper Development Association' (CDA).
    For your own production accuracy, please use values provided by the
    material vendors you are working with.
    Machinability data added 2026-05: cutting speeds derived from
    CDA machinability rating of 30% (relative to C36000 free-cutting
    brass = 100%) applied to a baseline of HSS 120 m/min, Carbide 250
    m/min. Unit cutting force (k_c1.1) and chip-thickness exponent (m_c)
    use widely-published Kienzle reference values for the silicon bronze class.
    Specific lot conditions can shift these values significantly.
Inherits:
  Bronze:
    UUID: "ae194589-02d4-4e9b-98a7-f523f660d510"
Models:
  Father:
    UUID: '9cdda8b6-b606-4778-8f13-3934d8668e67'
    Father: "Metal"
  MaterialStandard:
    UUID: '1e2c0088-904a-4537-925f-64064c07d700'
    KindOfMaterial: "Annealed, Soft"
    StandardCode: "Copper-655"
  ExtendedLinearElastic:
    UUID: 'ffa38f76-6c33-45ef-a254-cebe76317f72'
    Density: "8530 kg/m^3"
    UltimateStrain: "60.8"
    UltimateTensileStrength: "423 MPa"
    YieldStrain: "0.59"
    YieldStrength: "167 MPa"
    Elongation: "66"
    FractureStrength: "274 MPa"
    ReductionOfArea: "79"
    YoungsModulus: "108 GPa"
  Thermal:
    UUID: '9959d007-a970-4ea7-bae4-3eb1b8b883c7'
    SpecificHeat: "377 J/kg/K"
    ThermalConductivity: "36.3 W/m/K"
    ThermalExpansionCoefficient: "18 µm/m/K"
    ThermalExpansionReferenceTemperature: "293.00 K"
  Electromagnetic:
    UUID: 'b2eb5f48-74b3-4193-9fbb-948674f427f3'
    ElectricalConductivity: "4.06 MS/m"
  Hardness:
    UUID: '3d1a6141-d032-4d82-8bb5-a8f339fff8ad'
    Hardness: "54"
    HardnessUnits: "HRB"
  Toughness:
    UUID: '5bd8188b-2e72-4891-b9fb-7c5abc62ff2d'
    ImpactCharpy: "152 J"
    NotchConcentration: "5.0"
    NotchTensileStrength: "560 MPa"
  IsotropicLinearElasticArrays:
    UUID: '2afbba4b-55c0-4c4a-a6dc-4f5716cc5571'
    ElasticProperties:
      - [["295 K", "", "", "", "108 GPa"],
         ["195 K", "", "", "", "109 GPa"],
         ["76 K",  "", "", "", "111 GPa"],
         ["20 K",  "", "", "", "117 GPa"],
         ["4 K",   "", "", "", "121 GPa"]]
  LinearElasticArrays:
    UUID: '767bb39f-f32b-4401-88e3-1d019e6056a1'
    PlasticUniaxialProperties:
      - [["295 K", "60.8", "423 MPa", "0.59", "167 MPa", "66.0", "274 MPa", "79.0"],
         ["195 K", "59.3", "482 MPa", "0.59", "185 MPa", "68.0", "312 MPa", "79.0"],
         ["76 K",  "63",   "614 MPa", "0.54", "220 MPa", "71.0", "512 MPa", "69.0"],
         ["20 K",  "69",   "751 MPa", "0.54", "259 MPa", "72.0", "740 MPa", "69.0"],
         ["4 K",   "51",   "698 MPa", "0.54", "254 MPa", "71.0", "659 MPa", "70.0"]]
  ToughnessArrays:
    UUID: '930ae69e-f51e-4cb4-831f-05f233fc0360'
    PlasticTriaxialProperties:
      - [["295 K", "152 J", "560 MPa", "5.0"],
         ["195 K", "152 J", "634 MPa", "5.0"],
         ["76 K",  "155 J", "763 MPa", "5.0"],
         ["20 K",  "157 J", "871 MPa", "5.0"],
         ["4 K",   "",      "842 MPa", "5.0"]]
  Machinability:
    UUID: '9d81fcb2-bf81-48e3-bb57-d45ecf380096'
    SurfaceSpeedHSS: '36 m/min'
    SurfaceSpeedCarbide: '75 m/min'
    UnitCuttingForce: '900 N/mm^2'
    ChipThicknessExponent: 0.20

File: freecad/Supplemental_Materials/Resources/Materials/Physical/Metal/Copper/Copper-706.FCMat
---
# File created by FreeCAD 1.0.2 Revision: 39319 (Git)
General:
  UUID: "a014c57e-72e8-4fd2-99bd-a7583026a2b1"
  Name: "Copper-706"
  Author: "Joe Da Silva"
  License: "LGPL-2.1-or-later"
  SourceURL: "https://copper.org/publications/pub_list/pdf/144-8-mechanical.pdf"
  ReferenceSource: "144-8-mechanical.pdf"
  Tags:
    - "C70600"
    - "Annealed"
    - "Copper nickel"
    - "Cupro nickel"
  Description: >
    Copper-706, 90-10, Cu90Ni10, Copper Nickel 10%, Annealed 677°C 40min.
    Cu=89% Pb=0.02% Fe=1.16% Zn=0.07% Ni=9.98%. IACS=9%.
    Values for 295°K imported from 'cda144-8-mechanical-low-temperature.pdf'
    with permission and credit to the 'Copper Development Association' (CDA).
    For your own production accuracy, please use values provided by the
    material vendors you are working with.
    Machinability data added 2026-05: cutting speeds derived from
    CDA machinability rating of 20% (relative to C36000 free-cutting
    brass = 100%) applied to a baseline of HSS 120 m/min, Carbide 250
    m/min. Unit cutting force (k_c1.1) and chip-thickness exponent (m_c)
    use widely-published Kienzle reference values for the cupronickel class.
    Specific lot conditions can shift these values significantly.
Inherits:
  Silver:
    UUID: "62839fb0-d854-4b44-92df-b7249213de49"
Models:
  Father:
    UUID: '9cdda8b6-b606-4778-8f13-3934d8668e67'
    Father: "Metal"
  MaterialStandard:
    UUID: '1e2c0088-904a-4537-925f-64064c07d700'
    KindOfMaterial: "Annealed"
    StandardCode: "Copper-706"
  ExtendedLinearElastic:
    UUID: 'ffa38f76-6c33-45ef-a254-cebe76317f72'
    Density: "8940 kg/m^3"
    UltimateStrain: "28.4"
    UltimateTensileStrength: "342 MPa"
    YieldStrain: "1.1"
    YieldStrength: "148 MPa"
    Elongation: "37"
    FractureStrength: "211 MPa"
    ReductionOfArea: "79"
    YoungsModulus: "122 GPa"
  Thermal:
    UUID: '9959d007-a970-4ea7-bae4-3eb1b8b883c7'
    SpecificHeat: "377 J/kg/K"
    ThermalConductivity: "45 W/m/K"
    ThermalExpansionCoefficient: "17.1 µm/m/K"
    ThermalExpansionReferenceTemperature: "293.00 K"
  Electromagnetic:
    UUID: 'b2eb5f48-74b3-4193-9fbb-948674f427f3'
    ElectricalConductivity: "5.22 MS/m"
  Hardness:
    UUID: '3d1a6141-d032-4d82-8bb5-a8f339fff8ad'
    Hardness: "33"
    HardnessUnits: "HRB"
  Toughness:
    UUID: '5bd8188b-2e72-4891-b9fb-7c5abc62ff2d'
    ImpactCharpy: "155 J"
    NotchConcentration: "5.0"
    NotchTensileStrength: "448 MPa"
  IsotropicLinearElasticArrays:
    UUID: '2afbba4b-55c0-4c4a-a6dc-4f5716cc5571'
    ElasticProperties:
      - [["295 K", "", "", "", "122 GPa"],
         ["195 K", "", "", "", ""],
         ["76 K",  "", "", "", "134 GPa"],
         ["20 K",  "", "", "", ""],
         ["4 K",   "", "", "", "141 GPa"]]
  LinearElasticArrays:
    UUID: '767bb39f-f32b-4401-88e3-1d019e6056a1'
    PlasticUniaxialProperties:
      - [["295 K", "28.4", "342 MPa", "1.1",  "148 MPa", "37.0", "211 MPa", "79.0"],
         ["195 K", "33",   "377 MPa", "1.35", "170 MPa", "42.0", "228 MPa", "77.0"],
         ["76 K",  "38.5", "496 MPa", "0.71", "171 MPa", "50.0", "367 MPa", "77.0"],
         ["20 K",  "41.5", "569 MPa", "1.1",  "208 MPa", "50.0", "500 MPa", "73.0"],
         ["4 K",   "47",   "556 MPa", "0.77", "172 MPa", "53.0", "471 MPa", "73.0"]]
  ToughnessArrays:
    UUID: '930ae69e-f51e-4cb4-831f-05f233fc0360'
    PlasticTriaxialProperties:
      - [["295 K", "155 J", "448 MPa", "5.0"],
         ["195 K", "153 J", "504 MPa", "5.0"],
         ["76 K",  "160 J", "601 MPa", "5.0"],
         ["20 K",  "157 J", "667 MPa", "5.0"],
         ["4 K",   "",      "689 MPa", "5.0"]]
  Machinability:
    UUID: '9d81fcb2-bf81-48e3-bb57-d45ecf380096'
    SurfaceSpeedHSS: '24 m/min'
    SurfaceSpeedCarbide: '50 m/min'
    UnitCuttingForce: '1800 N/mm^2'
    ChipThicknessExponent: 0.20

File: freecad/Supplemental_Materials/Resources/Materials/Physical/Metal/Copper/Copper-715.FCMat
---
# File created by FreeCAD 1.0.2 Revision: 39319 (Git)
General:
  UUID: "cfed7880-54ae-41f9-a04d-0746dc35fd9b"
  Name: "Copper-715"
  Author: "Joe Da Silva"
  License: "LGPL-2.1-or-later"
  SourceURL: "https://copper.org/publications/pub_list/pdf/144-8-mechanical.pdf"
  ReferenceSource: "144-8-mechanical.pdf"
  Tags:
    - "C71500"
    - "Commercial anneal"
    - "Copper nickel"
    - "Cupro nickel"
  Description: >
    Copper-715, 70-30, Cu70Ni30, Copper Nickel 30%, Commercial anneal.
    Cu=70% Pb<0.01% Fe=0.59% Sn<0.01% Zn=0.04% Ni=30.05% Mn=0.71-0.73% Al<0.01% As<0.01%.
    IACS=4.6%.
    Values for 295°K imported from 'cda144-8-mechanical-low-temperature.pdf'
    with permission and credit to the 'Copper Development Association' (CDA).
    For your own production accuracy, please use values provided by the
    material vendors you are working with.
    Machinability data added 2026-05: cutting speeds derived from
    CDA machinability rating of 20% (relative to C36000 free-cutting
    brass = 100%) applied to a baseline of HSS 120 m/min, Carbide 250
    m/min. Unit cutting force (k_c1.1) and chip-thickness exponent (m_c)
    use widely-published Kienzle reference values for the cupronickel class.
    Specific lot conditions can shift these values significantly.
Inherits:
  Silver:
    UUID: "62839fb0-d854-4b44-92df-b7249213de49"
Models:
  Father:
    UUID: '9cdda8b6-b606-4778-8f13-3934d8668e67'
    Father: "Metal"
  MaterialStandard:
    UUID: '1e2c0088-904a-4537-925f-64064c07d700'
    KindOfMaterial: "Annealed"
    StandardCode: "Copper-715"
  ExtendedLinearElastic:
    UUID: 'ffa38f76-6c33-45ef-a254-cebe76317f72'
    Density: "8940 kg/m^3"
    UltimateStrain: "39.9"
    UltimateTensileStrength: "399 MPa"
    YieldStrain: "0.38"
    YieldStrength: "129 MPa"
    Elongation: "47"
    FractureStrength: "281 MPa"
    ReductionOfArea: "68"
    YoungsModulus: "152 GPa"
  Thermal:
    UUID: '9959d007-a970-4ea7-bae4-3eb1b8b883c7'
    SpecificHeat: "377 J/kg/K"
    ThermalConductivity: "29.4 W/m/K"
    ThermalExpansionCoefficient: "16.2 µm/m/K"
    ThermalExpansionReferenceTemperature: "293.00 K"
  Electromagnetic:
    UUID: 'b2eb5f48-74b3-4193-9fbb-948674f427f3'
    ElectricalConductivity: "2.668 MS/m"
  Hardness:
    UUID: '3d1a6141-d032-4d82-8bb5-a8f339fff8ad'
    Hardness: "47"
    HardnessUnits: "HRB"
  Toughness:
    UUID: '5bd8188b-2e72-4891-b9fb-7c5abc62ff2d'
    ImpactCharpy: "156 J"
    NotchConcentration: "5.0"
    NotchTensileStrength: "547 MPa"
  IsotropicLinearElasticArrays:
    UUID: '2afbba4b-55c0-4c4a-a6dc-4f5716cc5571'
    ElasticProperties:
      - [["295 K", "", "", "", "152 GPa"],
         ["195 K", "", "", "", ""],
         ["76 K",  "", "", "", "159 GPa"],
         ["20 K",  "", "", "", ""],
         ["4 K",   "", "", "", "160 GPa"]]
  LinearElasticArrays:
    UUID: '767bb39f-f32b-4401-88e3-1d019e6056a1'
    PlasticUniaxialProperties:
      - [["295 K", "39.9", "399 MPa", "0.38", "129 MPa", "47.0", "281 MPa", "68.0"],
         ["195 K", "40.9", "469 MPa", "0.45", "153 MPa", "48.0", "371 MPa", "70.0"],
         ["76 K",  "44.7", "619 MPa", "0.32", "218 MPa", "52.0", "452 MPa", "70.0"],
         ["20 K",  "48",   "711 MPa", "0.45", "263 MPa", "51.0", "682 MPa", "66.0"],
         ["4 K",   "44.6", "721 MPa", "0.58", "276 MPa", "48.0", "633 MPa", "65.0"]]
  ToughnessArrays:
    UUID: '930ae69e-f51e-4cb4-831f-05f233fc0360'
    PlasticTriaxialProperties:
      - [["295 K", "156 J", "547 MPa", "5.0"],
         ["195 K", "155 J", "624 MPa", "5.0"],
         ["76 K",  "155 J", "778 MPa", "5.0"],
         ["20 K",  "155 J", "880 MPa", "5.0"],
         ["4 K",   "",      "900 MPa", "5.0"]]
  Machinability:
    UUID: '9d81fcb2-bf81-48e3-bb57-d45ecf380096'
    SurfaceSpeedHSS: '24 m/min'
    SurfaceSpeedCarbide: '50 m/min'
    UnitCuttingForce: '1800 N/mm^2'
    ChipThicknessExponent: 0.20

File: freecad/Supplemental_Materials/Resources/Materials/Physical/Metal/Copper/Copper-955.FCMat
---
# File created by FreeCAD 1.0.2 Revision: 39319 (Git)
General:
  UUID: "3675f617-cf32-4803-8ccb-003ca7077e8a"
  Name: "Copper-955"
  Author: "Joe Da Silva"
  License: "LGPL-2.1-or-later"
  SourceURL: "https://copper.org/publications/pub_list/pdf/144-8-mechanical.pdf"
  ReferenceSource: "144-8-mechanical.pdf"
  Tags:
    - "C95500"
    - "Cast"
    - "Bronzes"
    - "Nickel aluminum bronze"
  Description: >
    NOTE: This alloy not named in source, but Copper-955 appears as closest.
    Copper-955, Nickel aluminum bronze, Sand cast.
    Cu≥78% Fe=3.35% Ni=5.20% Al=9.95% Mn=0.3%. IACS=8%.
    Values for 295°K imported from 'cda144-8-mechanical-low-temperature.pdf'
    with permission and credit to the 'Copper Development Association' (CDA).
    For your own production accuracy, please use values provided by the
    material vendors you are working with.
    Machinability data added 2026-05: cutting speeds derived from
    CDA machinability rating of 50% (relative to C36000 free-cutting
    brass = 100%) applied to a baseline of HSS 120 m/min, Carbide 250
    m/min. Unit cutting force (k_c1.1) and chip-thickness exponent (m_c)
    use widely-published Kienzle reference values for the aluminum bronze (cast) class.
    Specific lot conditions can shift these values significantly.
Inherits:
  Brass:
    UUID: "4151e19c-fd6a-4ca4-83d4-d5e17d76cb9c"
Models:
  Father:
    UUID: '9cdda8b6-b606-4778-8f13-3934d8668e67'
    Father: "Metal"
  MaterialStandard:
    UUID: '1e2c0088-904a-4537-925f-64064c07d700'
    KindOfMaterial: "Sand cast"
    StandardCode: "Copper-955"
  ExtendedLinearElastic:
    UUID: 'ffa38f76-6c33-45ef-a254-cebe76317f72'
    CompressiveStrength: "414 MPa"
    Density: "7530 kg/m^3"
    PoissonRatio: "0.32"
    UltimateStrain: "10.6"
    UltimateTensileStrength: "697.7 MPa"
    YieldStrain: "0.31"
    YieldStrength: "303 MPa"
    Elongation: "11"
    FractureStrength: "704 MPa"
    ReductionOfArea: "9"
    YoungsModulus: "116 GPa"
  Thermal:
    UUID: '9959d007-a970-4ea7-bae4-3eb1b8b883c7'
    SpecificHeat: "419 J/kg/K"
    ThermalConductivity: "41.9 W/m/K"
    ThermalExpansionCoefficient: "16.2 µm/m/K"
    ThermalExpansionReferenceTemperature: "293.00 K"
  Electromagnetic:
    UUID: 'b2eb5f48-74b3-4193-9fbb-948674f427f3'
    ElectricalConductivity: "4.64 MS/m"
    RelativePermeability: "1050119"
  Hardness:
    UUID: '3d1a6141-d032-4d82-8bb5-a8f339fff8ad'
    Hardness: "93"
    HardnessUnits: "HRB"
  Toughness:
    UUID: '5bd8188b-2e72-4891-b9fb-7c5abc62ff2d'
    ImpactCharpy: "14 J"
    NotchConcentration: "5.0"
    NotchTensileStrength: "725 MPa"
  IsotropicLinearElasticArrays:
    UUID: '2afbba4b-55c0-4c4a-a6dc-4f5716cc5571'
    ElasticProperties:
      - [["295 K", "", "0.32", "", "116 GPa"],
         ["195 K", "", "",     "", "123 GPa"],
         ["76 K",  "", "",     "", "128 GPa"],
         ["20 K",  "", "",     "", "128 GPa"],
         ["4 K",   "", "",     "", "128 GPa"]]
  LinearElasticArrays:
    UUID: '767bb39f-f32b-4401-88e3-1d019e6056a1'
    PlasticUniaxialProperties:
      - [["295 K", "10.6", "697.7 MPa", "0.31", "303 MPa", "11.0", "704 MPa", "9.0"],
         ["195 K", "8.47", "721 MPa",   "0.35", "330 MPa", "9.0",  "709 MPa", "9.0"],
         ["76 K",  "6.06", "807 MPa",   "0.38", "379 MPa", "6.0",  "804 MPa", "7.0"],
         ["20 K",  "5.74", "873 MPa",   "0.44", "425 MPa", "6.0",  "863 MPa", "2.0"],
         ["4 K",   "6.08", "900 MPa",   "0.42", "414 MPa", "6.0",  "888 MPa", "5.0"]]
  ToughnessArrays:
    UUID: '930ae69e-f51e-4cb4-831f-05f233fc0360'
    PlasticTriaxialProperties:
      - [["295 K", "14 J", "725 MPa", "5.0"],
         ["195 K", "11 J", "778 MPa", "5.0"],
         ["76 K",  "8 J",  "820 MPa", "5.0"],
         ["20 K",  "8 J",  "840 MPa", "5.0"],
         ["4 K",   "",     "816 MPa", "5.0"]]
  Machinability:
    UUID: '9d81fcb2-bf81-48e3-bb57-d45ecf380096'
    SurfaceSpeedHSS: '60 m/min'
    SurfaceSpeedCarbide: '125 m/min'
    UnitCuttingForce: '1300 N/mm^2'
    ChipThicknessExponent: 0.20
