Repository: FreeCAD/Supplemental-Materials

<div align = 'center' >

# Supplemental Materials

A materials database that supplements the core 
materials provided by the FreeCAD application.
</div>
The FreeCAD material system is designed to 
handle a wide range of materials. While 
the FreeCAD application comes with a core set 
of predefined materials, these were never 
intended to limit the materials you could 
describe or use in you FreeCAD designs. New 
materials will be added here instead of as 
part of the FreeCAD application.

By using this repository you'll get the latest 
materials as they become available.

## Information
» [Adding materials][Usage]  
» [Details about the material licenses][Licensing]  

[Licensing]: https://github.com/FreeCAD/SupplementalMaterials/wiki/Licensing
[Usage]: https://github.com/FreeCAD/SupplementalMaterials/wiki/Usage

File: freecad/Supplemental_Materials/Resources/Materials/Physical/Metal/Steel/Stainless/Stainless-304.FCMat
---
General:
  UUID: "09ffdeff-486f-4b1b-b3b9-922c010a77df"
  Author: "sliptonic"
  License: "CC-BY-SA-4.0"
  Name: "Stainless 304"
  Description: >-
    SAE 304 austenitic stainless steel (UNS S30400, DIN/EN 1.4301,
    EN X5CrNi18-10), annealed condition. One of the most common general-purpose
    stainless steels.
    Density, Young's modulus, Poisson's ratio, tensile/yield strength,
    specific heat, elongation: Wikipedia article "SAE 304 stainless steel"
    (CC-BY-SA-4.0), accessed 2026-04.
    Thermal conductivity and thermal expansion: typical values for 300-series
    austenitic stainless steel (widely-published engineering data).
    Machinability data derived from FreeCAD core 'AusteniticStainlessSteel.FCMat'
    (Jonas Bähr, CC-BY-3.0, sourced from Tabellenbuch Zerspantechnik
    ISBN 978-3-7585-1315-2). The Jonas prototype is generic austenitic
    stainless; 304 sits near the centre of that class so the prototype values
    are a reasonable match. Annealed 304 work-hardens aggressively; sharp
    tools and rigid setups improve actual results substantially over the
    conservative defaults shown here.
  SourceURL: "https://en.wikipedia.org/wiki/SAE_304_stainless_steel"
  Tags:
    - "Steel"
    - "Stainless"
    - "304"
    - "Austenitic"
    - "UNS S30400"
    - "1.4301"
    - "X5CrNi18-10"
Inherits:
  Steel:
    UUID: "4b849c55-6b3a-4f75-a055-40c0d0324596"
Models:
  Father:
    UUID: '9cdda8b6-b606-4778-8f13-3934d8668e67'
    Father: "Metal"
  MaterialStandard:
    UUID: '1e2c0088-904a-4537-925f-64064c07d700'
    KindOfMaterial: "Stainless steel"
    MaterialNumber: "S30400"
    StandardCode: "UNS"
  LinearElastic:
    UUID: '7b561d1d-fb9b-44f6-9da9-56a4f74d7536'
    Density: "7900 kg/m^3"
    PoissonRatio: "0.27"
    ShearModulus: "76 GPa"
    UltimateStrain: "70"
    UltimateTensileStrength: "515 MPa"
    YieldStrength: "215 MPa"
    YoungsModulus: "193 GPa"
  Thermal:
    UUID: '9959d007-a970-4ea7-bae4-3eb1b8b883c7'
    SpecificHeat: "500 J/kg/K"
    ThermalConductivity: "16.2 W/m/K"
    ThermalExpansionCoefficient: "0.0000172 m/m/K"
  Machinability:
    UUID: '9d81fcb2-bf81-48e3-bb57-d45ecf380096'
    SurfaceSpeedHSS: '12 m/min'
    SurfaceSpeedCarbide: '45 m/min'
    UnitCuttingForce: '2553 N/mm^2'
    ChipThicknessExponent: 0.20
